Repository: dbajaj123/lattice-materials-discovery

# Lattice — Materials Discovery Studio

A local research dashboard for proposing crystalline materials, testing their physics, checking known structures, and critiquing the next hypothesis.

**Research software, not a discovery certificate.** Synthesis generation is currently paused. Predicted properties, unresolved evidence and failed checks remain visible. This is an independent implementation, not the official Discovered Materials benchmark or an implementation of Google DeepMind’s AlphaEvolve.

## What it does

- Displays periodic structures, relaxation progress, properties, failed checks and source evidence in a live dashboard.
- Proposes hypotheses through a bounded population loop with parent lineage, mutation rationale, tradeoffs and a separate critic. Model opinions cannot overwrite evaluator-owned physics.
- Runs PET-MAD relaxation, Phonopy vibrations and finite-strain elasticity; optionally estimates thermal conductivity with phono3py.
- Imports versioned JARVIS/OQMD snapshots for indexed composition and structure matching. The tested snapshots contain 907,259 reference records, not globally distinct experimental materials.
- Searches a shared SQLite FTS5/BM25 literature memory. Abstracts, full text and prior computational notes retain separate provenance. Exact citation checks establish traceability, not scientific entailment.
- Connects to Materials Project with an optional API key. No match in a bounded search is treated as proof of world novelty.

## Quick start

Use Python 3.12. From the repository root:

```bash
python3.12 -m venv .bench-venv
.bench-venv/bin/python -m pip install -e './bench[simulation,thermal,openai,test]'
cd bench
../.bench-venv/bin/mdb-studio --port 8768
```

Open **http://127.0.0.1:8768/**. The **API key** button configures the model provider and optional Materials Project access. Keys are session-only by default; choosing local persistence writes the ignored `.env` file. The server binds to loopback.

**Run silicon control** exercises the real simulator without a model API key. **Start discovery** makes provider requests within the configured call/token budget. The first simulator run may download model weights. Configure the objective, elements, model and budgets in [`bench/discovery.json`](bench/discovery.json). Synthesis remains disabled unless explicitly enabled in that configuration.

## Import the reference libraries

Downloaded archives, databases and personal run artifacts are **not included in this repository**. From `bench/`:

```bash
../.bench-venv/bin/python scripts/import_open_data.py --kind materials --download
../.bench-venv/bin/python scripts/import_open_data.py --kind literature --download
```

The importer verifies publisher checksums and stores snapshot provenance. Allow roughly 1 GB of disk space for these archives and indexes, plus environments and model weights. Dataset versions, licenses and source URLs are in [`bench/open-snapshots.json`](bench/open-snapshots.json).

## Test

```bash

# From bench/
../.bench-venv/bin/python -m pytest -q

# After importing material data; optional real simulator controls
../.bench-venv/bin/mdb validate --output runs/validation --simulate --cases 12
```

Local verification at publication: **49 unit/integration tests**, **72/72 known-reference recognition checks**, and real silicon/diamond simulator controls. These are software and execution checks, not an accuracy calibration, blind discovery benchmark or SOTA result. Browser checks that require local historical runs are separate from the unit suite.

A [GitHub Actions template](docs/CI.md) is included; hosted CI is not enabled yet.

## Scientific limits

Static dielectric prediction/DFPT, a complete consistent-energy competing-phase hull, a second potential cross-check and experimental validation are not yet integrated. Small imaginary phonon modes remain unresolved; severe instability blocks downstream screening. Formal oxidation-state counting checks a proposed rationale, without treating every nonzero nominal charge as proof a covalent material cannot exist. Imported DFT energies are never mixed into a PET-MAD hull.

The search cannot currently certify a useful new material or a feasible synthesis route. Missing calculations and unsupported claims stay explicit.

## Project layout

- [`bench/DISCOVERY.md`](bench/DISCOVERY.md): pipeline, configuration, memory, critic, physics and limitations.
- [`bench/src/mdb_harness`](bench/src/mdb_harness): current implementation and dashboard.
- [`bench/tests`](bench/tests): deterministic and scripted integration tests.
- [`bench/README.md`](bench/README.md): independent public benchmark audit and comparison tools.
- [`ALLOY_PROTOTYPE.md`](ALLOY_PROTOTYPE.md): earlier Al–Sc/Kawin/pycalphad prototype in the root Python package; separate from the current studio.
- [`THIRD_PARTY_NOTICES.md`](THIRD_PARTY_NOTICES.md): bundled third-party data attribution and downloaded-resource provenance.

File: src/alloy_discovery/data/database-provenance.json
{
  "source": "https://github.com/materialsgenomefoundation/kawin/blob/f0c347967fcfc18f6615cec205f584573606e100/examples/AlScZr.tdb",
  "upstream_commit": "f0c347967fcfc18f6615cec205f584573606e100",
  "license_file": "KAWIN_LICENSE.txt",
  "attribution": "Kawin example database; source comments retained. Wang, Jin and Zhao (2001); upstream strength notebook also cites Bo et al. (2017).",
  "retrieved": "2026-10-22",
  "phases": ["FCC_A1", "AL3SC", "AL3ZR"],
  "missing": ["liquid phase", "exhaustive competing phases", "complete ternary mobility assessment", "parameter uncertainty posterior"],
  "approved_use_in_harness": "Restricted equilibrium screening and reproduction of upstream binary Al-Sc precipitation example; not exhaustive hull/solidus evaluation."
}

File: src/alloy_discovery/data/evidence.json
[
  {
    "id": "kawin-paper",
    "title": "Kawin: An open source Kampmann\u2013Wagner Numerical phase precipitation and coarsening model",
    "url": "https://doi.org/10.1016/j.actamat.2023.118988",
    "role": "simulation methodology",
    "status": "reference_identified"
  },
  {
    "id": "kawin-strength-example",
    "title": "Kawin Al-Sc strength modeling example",
    "url": "https://github.com/materialsgenomefoundation/kawin/blob/f0c347967fcfc18f6615cec205f584573606e100/examples/05_Strength_Modeling.ipynb",
    "role": "binary simulator parameter provenance",
    "status": "code_inspected",
    "parameters": {
      "sc_diffusion_D0_m2_s": 0.00019,
      "sc_diffusion_Q_j_mol": 164000,
      "interfacial_energy_j_m2": 0.1
    },
    "limitation": "Example reproduction is not independent experimental validation."
  },
  {
    "id": "marquis-2001",
    "title": "Nanoscale structural evolution of Al3Sc precipitates in Al(Sc) alloys",
    "url": "https://www.dunand.northwestern.edu/refs/files/Marquis-Nanoscale.pdf",
    "role": "preparation analogue and initial experimental consistency benchmark",
    "status": "methods_and_table_1_reviewed",
    "limitation": "Three table endpoints compared using fixed parameters; not independent validation or uncertainty calibration."
  },
  {
    "id": "precipitation-2001",
    "title": "Precipitation of Al3Sc in binary Al\u2013Sc alloys",
    "url": "https://doi.org/10.1016/S0921-5093(01)01326-0",
    "role": "nucleation and growth benchmark, including failures of homogeneous-nucleation assumptions",
    "status": "abstract_reviewed"
  },
  {
    "id": "clouet-2006",
    "title": "Complex Precipitation Pathways in Multi-Component Alloys",
    "url": "https://arxiv.org/abs/cond-mat/0605738",
    "role": "known Al-Sc-Zr family and composition-dependent precipitation pathways",
    "status": "abstract_reviewed",
    "implication": "Al-Sc-Zr and its precipitate architecture are established prior art; a new decimal composition is insufficient novelty."
  },
  {
    "id": "deane-2022",
    "title": "Utilization of Bayesian Optimization and KWN Modeling for Increased Efficiency of Al-Sc Precipitation Strengthening",
    "url": "https://doi.org/10.3390/met12060975",
    "role": "optimization baseline and directly related prior work",
    "status": "reference_identified"
  }
]

File: src/alloy_discovery/data/marquis-2001.json
{
  "source_id": "marquis-2001",
  "title": "Nanoscale structural evolution of Al3Sc precipitates in Al(Sc) alloys",
  "url": "https://www.dunand.northwestern.edu/refs/files/Marquis-Nanoscale.pdf",
  "doi": "10.1016/S1359-6454(01)00116-1",
  "table_location": "Table 1, printed page 1915, PDF page 7",
  "methods_location": "Section 2, printed page 1910, PDF page 2",
  "extraction": "Manually transcribed numerical table and reviewed methods; 2026-10-22",
  "conditions": {"aging_temperature_c":300,"aging_hours":72},
  "observations": [
    {"sc_weight_percent":0.1,"radius_nm":8.8,"radius_reported_error_nm":0.5,"density_m3":5e20,"density_reported_error_m3":2e20},
    {"sc_weight_percent":0.2,"radius_nm":3.0,"radius_reported_error_nm":0.4,"density_m3":9e21,"density_reported_error_m3":2e21},
    {"sc_weight_percent":0.3,"radius_nm":2.0,"radius_reported_error_nm":0.4,"density_m3":4e22,"density_reported_error_m3":2e22}
  ],
  "reported_error_interpretation": "Reported plus/minus values are retained; they are not assumed to be 95% confidence intervals or standard deviations.",
  "preparation": [
    {"operation":"cast", "inputs":["Al (99.9 wt% purity)","Al–0.5 wt% Sc master alloy"],"crucible":"alumina","mold":"graphite","temperature_c":null,"duration_h":null},
    {"operation":"cold_roll", "target_thickness_um":350},
    {"operation":"solution_anneal", "temperature_c":648,"duration_h":24,"atmosphere":"air"},
    {"operation":"quench", "medium":"cold water","cooling_rate_k_s":null},
    {"operation":"age", "reported_temperature_c":[300,350,400,450],"reported_duration_range_h":[1,350],"atmosphere":"air"}
  ],
  "limitations": [
    "Thin-foil geometry and deformation history matter; this is not a validated bulk-part protocol.",
    "The low-Sc alloy exhibits heterogeneous nucleation and non-spherical particles, contrary to the current bulk-nucleation spherical model.",
    "This source is related to the upstream model parameter literature; comparison is not a blind independent holdout.",
    "Three endpoints cannot calibrate experimental uncertainty or validate an alloy family."
  ]
}
